Repository: Hezel2000/tools-epma

File: data/epma_standards.csv (part 2 of 2)
22,Block 4,,nein,,SrTiO3,,,,"P&H Developments (Tim Hopkins), STDB 6",,43.53,,,,,,,,,,,,,,,,,,,,,,,,56.47,,,,,,,,,,,,,,,,,,,,,,,,,,,,,,,,,,,,,,,,,,,,,,,,,,,,,,,,,,,,,,,,,,,,,,,,,,,,,,,,,,,,,,,,,,,,,100.00,,,,,,,,,,,,,,,,,,,
23,Block 4,,nein,,ZnO,,,,"P&H Developments (Tim Hopkins), STDB 7",0.13,,0.20,,,,,,,,,,,,,,,,,,,,99.80,,,,,,,,,,,,,,,,,,,,,,,,,,,,,,,,,,,,,,,,,,,,,,,,,,,,,,,,,,,,,,,,,,,,,,,,,,,,,,,,,,,,,,,,,,,,,,,,100.13,,,,,,,,,,,,,,,,,,,
24,Block 4,,nein,,ZrO2,,,,"Jeol, STDB 1",,,,,,,,,,,,,,,,,,,,,,,,,,,,99.90,,,,,,,,,,,,,,,,,,,,,,,,,,,,,,,,,,,,,,,,,,,,,,,,,,,,,,,,,,,,,,,,,,,,,,,,,,,,,,,,,,,,,,,,,,,99.90,,,,,,,,,,,,,,,,,,,
25,Block 4,,nein,,,Diopsid,"Natural Bridge, NY",,"Smithsonian, USNM 117733",54.87,,0.11,,,,0.24,,18.30,0.04,25.63,0.34,,,,,,,,,,,,,,,,,,,,,,,,,,,,,,,,,,,,,,,,,,,,,,,,,,,,,,,,,,,,,,,,,,,,,,,,,,,,,,,,,,,,,,,,,,,,,,,,,,,,,,,,,,,99.53,,,,,,,,,,,,,,,,,,,
178,NBS-metals,,ja,,Er,,,,"NIST, NBS",,,,,,,,,,,,,,,,,,,,,,,,,,,,,,,,,,,,,,,,,,,,,,,,,,,,,,,,,,,,,,,,,,,,,,,,,,,,,,,,,,,,,,,,,,,,,,,,,,,,100.00,,,,,,,,,,,,,,,,,,,100.00,,,,,,,,,,,,,,,,,,,
179,NBS-metals,,ja,,Fe,,,,"NIST, NBS",,,,,,,,,,,,,,,,,,,,,,,,,,,,,,,,,,,,,,,,,,,,,,,,,,,,,,,,,100.00,,,,,,,,,,,,,,,,,,,,,,,,,,,,,,,,,,,,,,,,,,,,,,,,,,,,,,,,,,,,,,100.00,,,,,,,,,,,,,,,,,,,
180,NBS-metals,,ja,,FeS,,,stöchiometrisch berechnet,"NIST, NBS",,,,,,,,,,,,,,,,,,,,,,,,,,,,,,,,,,,,,,,,,,,,,,,,,,,,,,,,,63.53,,,,,,,,,,36.47,,,,,,,,,,,,,,,,,,,,,,,,,,,,,,,,,,,,,,,,,,,,,,,,,,,,100.00,,,,,,,,,,,,,,,,,,,
181,NBS-metals,,ja,,GaP,,,stöchiometrisch berechnet,"NIST, NBS",,,,,,,,,,,,,,,,,,,,,,,,,,,,,,,,,,,,,,,,,,,,,,,,,,,,,,,,,,,,,,,,,,,,,30.76,,,,,,,,,,,,,,,69.24,,,,,,,,,,,,,,,,,,,,,,,,,,,,,,,,,,,100.00,,,,,,,,,,,,,,,,,,,
182,NBS-metals,,ja,,Ge,,,,"NIST, NBS",,,,,,,,,,,,,,,,,,,,,,,,,,,,,,,,,,,,,,,,,,,,,,,,,,,,,,,,,,,,,,,,,,,,,,,,,,,,,,,,,,,,,,,,,,,100.00,,,,,,,,,,,,,,,,,,,,,,,,,,,,100.00,,,,,,,,,,,,,,,,,,,
183,NBS-metals,,ja,,Hf,,,,"NIST, NBS",,,,,,,,,,,,,,,,,,,,,,,,,,,,,,,,,,,,,,,,,,,,,,,,,,,,,,,,,,,,,,,,,,,,,,,,,,,,,,,,100.00,,,,,,,,,,,,,,,,,,,,,,,,,,,,,,,,,,,,,,,100.00,,,,,,,,,,,,,,,,,,,
184,NBS-metals,,ja,,In,,,,"NIST, NBS",,,,,,,,,,,,,,,,,,,,,,,,,,,,,,,,,,,,,,,,,,,,,,,,,,,,,,,,,,,,,,,,,,,,,,,,,,,,,,,,,,,,,,,,,,,,100.00,,,,,,,,,,,,,,,,,,,,,,,,,,,100.00,,,,,,,,,,,,,,,,,,,
185,NBS-metals,,ja,,Ir,,,,"NIST, NBS",,,,,,,,,,,,,,,,,,,,,,,,,,,,,,,,,,,,,,,,,,,,,,,,,,,,,,,,,,,,,,,,,,,,,,,,,,,,,,,,,,,,,,,,,,,,,,100.00,,,,,,,,,,,,,,,,,,,,,,,,,100.00,,,,,,,,,,,,,,,,,,,
186,NBS-metals,,ja,,Mg,,,,"NIST, NBS",,,,,,,,,,,,,,,,,,,,,,,,,,,,,,,,,,,,,,,,,,,,,,,,,,,,,,,,100.00,,,,,,,,,,,,,,,,,,,,,,,,,,,,,,,,,,,,,,,,,,,,,,,,,,,,,,,,,,,,,,,100.00,,,,,,,,,,,,,,,,,,,
187,NBS-metals,,ja,,Mn,,,,"NIST, NBS",,,,,,,,,,,,,,,,,,,,,,,,,,,,,,,,,,,,,,,,,,,,,,,,,,,,,,,,,,,,,,,,100.00,,,,,,,,,,,,,,,,,,,,,,,,,,,,,,,,,,,,,,,,,,,,,,,,,,,,,,,100.00,,,,,,,,,,,,,,,,,,,
188,NBS-metals,,ja,,Mo,,,,"NIST, NBS",,,,,,,,,,,,,,,,,,,,,,,,,,,,,,,,,,,,,,,,,,,,,,,,,,,,,,,,,,,,,,,,,,,,,,,,,,,,,,,,,,,,,,,,,,,,,,,100.00,,,,,,,,,,,,,,,,,,,,,,,,100.00,,,,,,,,,,,,,,,,,,,
189,NBS-metals,,ja,,Nb,,,,"NIST, NBS",,,,,,,,,,,,,,,,,,,,,,,,,,,,,,,,,,,,,,,,,,,,,,,,,,,,,,,,,,,,,,,,,,,,,,,,,,,,,,,,,100.00,,,,,,,,,,,,,,,,,,,,,,,,,,,,,,,,,,,,,,100.00,,,,,,,,,,,,,,,,,,,
190,NBS-metals,,ja,,Ni,,,,"NIST, NBS",,,,,,,,,,,,,,,,,,,,,,,,,,,,,,,,,,,,,,,,,,,,,,,,,,,,,,,,,,,,,,100.00,,,,,,,,,,,,,,,,,,,,,,,,,,,,,,,,,,,,,,,,,,,,,,,,,,,,,,,,,100.00,,,,,,,,,,,,,,,,,,,
191,NBS-metals,,ja,,Pb,,,,"NIST, NBS",,,,,,,,,,,,,,,,,,,,,,,,,,,,,,,,,,,,,,,,,,,,,,,,,,,,,,,,,,,,,,,,,,,,,,,,,,,,,,,,,,,,,,,,,,,,,,,,,,,,,,,,,,,,,,,,100.00,,,,,,,100.00,,,,,,,,,,,,,,,,,,,
192,NBS-metals,,ja,,Pd,,,,"NIST, NBS",,,,,,,,,,,,,,,,,,,,,,,,,,,,,,,,,,,,,,,,,,,,,,,,,,,,,,,,,,,,,,,,,,,,,,,,,,,,,,100.00,,,,,,,,,,,,,,,,,,,,,,,,,,,,,,,,,,,,,,,,,100.00,,,,,,,,,,,,,,,,,,,
193,NBS-metals,,ja,,Pt,,,,"NIST, NBS",,,,,,,,,,,,,,,,,,,,,,,,,,,,,,,,,,,,,,,,,,,,,,,,,,,,,,,,,,,,,,,,,,,,,,,,,,,,,,,,,,,,,,,,,,,,,,,,,,,,,,,,,,,,,,,,,,,,,,,100.00,,,,,,,,,,,,,,,,,,,
194,NBS-metals,,ja,,Re,,,,"NIST, NBS",,,,,,,,,,,,,,,,,,,,,,,,,,,,,,,,,,,,,,,,,,,,,,,,,,,,,,,,,,,,,,,,,,,,,,,,,,,,,,,,,,,,,,,,,,,,,,,,,,,,,,100.00,,,,,,,,,,,,,,,,,100.00,,,,,,,,,,,,,,,,,,,
195,NBS-metals,,ja,,Rh,,,,"NIST, NBS",,,,,,,,,,,,,,,,,,,,,,,,,,,,,,,,,,,,,,,,,,,,,,,,,,,,,,,,,,,,,,,,,,,,,,,,,,,,,,,,,,,,,,,,,,,,,,,,,,,,,,,,100.00,,,,,,,,,,,,,,,100.00,,,,,,,,,,,,,,,,,,,
196,NBS-metals,,ja,,Ru,,,,"NIST, NBS",,,,,,,,,,,,,,,,,,,,,,,,,,,,,,,,,,,,,,,,,,,,,,,,,,,,,,,,,,,,,,,,,,,,,,,,,,,,,,,,,,,,,,,100.00,,,,,,,,,,,,,,,,,,,,,,,,,,,,,,,,100.00,,,,,,,,,,,,,,,,,,,
197,NBS-metals,,ja,,Sb,,,,"NIST, NBS",,,,,,,,,,,,,,,,,,,,,,,,,,,,,,,,,,,,,,,,,,,,,,,,,,,,,,,,,,,,,,,,,,,,,,,,,,,,,,,,,,,,,,,,,,,,,,,,,100.00,,,,,,,,,,,,,,,,,,,,,,100.00,,,,,,,,,,,,,,,,,,,
198,NBS-metals,,ja,,Sc,,,,"NIST, NBS",,,,,,,,,,,,,,,,,,,,,,,,,,,,,,,,,,,,,,,,,,,,,,,,,,,,,,,,,,,,,,,,,,,,,,,,,,,,100.00,,,,,,,,,,,,,,,,,,,,,,,,,,,,,,,,,,,,,,,,,,,100.00,,,,,,,,,,,,,,,,,,,
199,NBS-metals,,ja,,Se,,,,"NIST, NBS",,,,,,,,,,,,,,,,,,,,,,,,,,,,,,,,,,,,,,,,,,,,,,,,,,,,,,,,,,,,,,,,,,,,,,,,,,,,,,,,,,,,,,,,,100.00,,,,,,,,,,,,,,,,,,,,,,,,,,,,,,100.00,,,,,,,,,,,,,,,,,,,
200,NBS-metals,,ja,,Si,,,,"NIST, NBS",,,,,,,,,,,,,,,,,,,,,,,,,,,,,,,,,,,,,,,,,,,,,,,,,,,,,,,100.00,,,,,,,,,,,,,,,,,,,,,,,,,,,,,,,,,,,,,,,,,,,,,,,,,,,,,,,,,,,,,,,,100.00,,,,,,,,,,,,,,,,,,,
201,NBS-metals,,ja,,Sn,,,,"NIST, NBS",,,,,,,,,,,,,,,,,,,,,,,,,,,,,,,,,,,,,,,,,,,,,,,,,,,,,,,,,,,,,,,,,,,,,,,,,,,,,,,,,,,,,,,,,,,,,,,,100.00,,,,,,,,,,,,,,,,,,,,,,,100.00,,,,,,,,,,,,,,,,,,,
202,NBS-metals,,ja,,Sr,,,,"NIST, NBS",,,,,,,,,,,,,,,,,,,,,,,,,,,,,,,,,,,,,,,,,,,,,,,,,,,,,,,,,,,,,,,,,,,,,,,,,,,,,,,,,,,,,,,,,,,,,,,,,,,,,,,100.00,,,,,,,,,,,,,,,,100.00,,,,,,,,,,,,,,,,,,,
203,NBS-metals,,ja,,Ta,,,,"NIST, NBS",,,,,,,,,,,,,,,,,,,,,,,,,,,,,,,,,,,,,,,,,,,,,,,,,,,,,,,,,,,,,,,,,,,,,,,,,,,,,,,,,,,,,,,,,,,,,,,,,,,,,100.00,,,,,,,,,,,,,,,,,,100.00,,,,,,,,,,,,,,,,,,,
204,NBS-metals,,ja,,Tb,,,,"NIST, NBS",,,,,,,,,,,,,,,,,,,,,,,,,,,,,,,,,,,,,,,,,,,,,,,,,,,,,,,,,,,,,,,,,,,,,,,,,,,,,,,100.00,,,,,,,,,,,,,,,,,,,,,,,,,,,,,,,,,,,,,,,,100.00,,,,,,,,,,,,,,,,,,,
205,NBS-metals,,ja,,Te,,,,"NIST, NBS",,,,,,,,,,,,,,,,,,,,,,,,,,,,,,,,,,,,,,,,,,,,,,,,,,,,,,,,,,,,,,,,,,,,,,,,,,,,,,,,,,,,,,,,,,,,,,,,,,,,,,,,,100.00,,,,,,,,,,,,,,100.00,,,,,,,,,,,,,,,,,,,
206,NBS-metals,,ja,,Te,,,,"NIST, NBS",,,,,,,,,,,,,,,,,,,,,,,,,,,,,,,,,,,,,,,,,,,,,,,,,,,,,,,,,,,,,,,,,,,,,,,,,,,,,,,,,,,,,,,,,,,,,,,,,,,,,,,,,100.00,,,,,,,,,,,,,,100.00,,,,,,,,,,,,,,,,,,,
207,NBS-metals,,ja,,Ti,,,,"NIST, NBS",,,,,,,,,,,,,,,,,,,,,,,,,,,,,,,,,,,,,,,,,,,,,,,,,,,,,,,,,,,,,,,100.00,,,,,,,,,,,,,,,,,,,,,,,,,,,,,,,,,,,,,,,,,,,,,,,,,,,,,,,,100.00,,,,,,,,,,,,,,,,,,,
208,NBS-metals,,ja,,V,,,,"NIST, NBS",,,,,,,,,,,,,,,,,,,,,,,,,,,,,,,,,,,,,,,,,,,,,,,,,,,,,,,,,,,,,,,,,,,,,,,,,,,,,,,,,,,,,,,,,,,,,,,,,,,,,,,,,,,,,,,,,,,100.00,,,,100.00,,,,,,,,,,,,,,,,,,,
209,NBS-metals,,ja,,W,,,,"NIST, NBS",,,,,,,,,,,,,,,,,,,,,,,,,,,,,,,,,,,,,,,,,,,,,,,,,,,,,,,,,,,,,,,,,,,,,,,,,,,,,,,,,,,,,,,,,,,,,,,,,,,,,,,,,,,,,,,,,,,,100.00,,,100.00,,,,,,,,,,,,,,,,,,,
210,NBS-metals,,ja,,Y,,,,"NIST, NBS",,,,,,,,,,,,,,,,,,,,,,,,,,,,,,,,,,,,,,,,,,,,,,,,,,,,,,,,,,,,,,,,,,,,,,,,,,,,,,,,,,,,,,,,,,,,,,,,,,,,,,,,,,,,,,,,,,,,,100.00,,100.00,,,,,,,,,,,,,,,,,,,
211,NBS-metals,,ja,,Zn,,,,"NIST, NBS",,,,,,,,,,,,,,,,,,,,,,,,,,,,,,,,,,,,,,,,,,,,,,,,,,,,,,,,,,,,,,,,,,,,,,,,,100.00,,,,,,,,,,,,,,,,,,,,,,,,,,,,,,,,,,,,,,,,,,,,,,100.00,,,,,,,,,,,,,,,,,,,
212,NBS-metals,,ja,,Zr,,,,"NIST, NBS",,,,,,,,,,,,,,,,,,,,,,,,,,,,,,,,,,,,,,,,,,,,,,,,,,,,,,,,,,,,,,,,,,,,,,,,,,,,,,,,,,,,,,,,,,,,,,,,,,,,,,,,,,,,,,,,,,,,,,100.00,100.00,,,,,,,,,,,,,,,,,,,
,,,,,,,,,,,,,,,,,,,,,,,,,,,,,,,,,,,,,,,,,,,,,,,,,,,,,,,,,,,,,,,,,,,,,,,,,,,,,,,,,,,,,,,,,,,,,,,,,,,,,,,,,,,,,,,,,,,,,,,,,,,,,,,,,,,,,,,,,,,,,,,,,,,
,,,,,,,,,,,,,,,,,,,,,,,,,,,,,,,,,,,,,,,,,,,,,,,,,,,,,,,,,,,,,,,,,,,,,,,,,,,,,,,,,,,,,,,,,,,,,,,,,,,,,,,,,,,,,,,,,,,,,,,,,,,,,,,,,,,,,,,,,,,,,,,,,,,
,,,,,,,,,,,,,,,,,,,,,,,,,,,,,,,,,,,,,,,,,,,,,,,,,,,,,,,,,,,,,,,,,,,,,,,,,,,,,,,,,,,,,,,,,,,,,,,,,,,,,,,,,,,,,,,,,,,,,,,,,,,,,,,,,,,,,,,,,,,,,,,,,,,
216,3R,4,nein,,Fe2O3,,,"vielleicht vergossen, Block 3","McGuire, Smithsonian, USNM 92649",,8.80,,5.68,,72.69,5.81,,,3.79,3.80,,,,,,,,,,,,,,,,,,,,,,,,,,,,,,,,,,,,,,,,,,,,,,,,,,,,,,,,,,,,,,,,,,,,,,,,,,,,,,,,,,,,,,,,,,,,,,,,,,,,,,,,,,,,100.57,,,,,,,,,,,,,,,,,,,
,,,,,,,,,,,,,,,,,,,,,,,,,,,,,,,,,,,,,,,,,,,,,,,,,,,,,,,,,,,,,,,,,,,,,,,,,,,,,,,,,,,,,,,,,,,,,,,,,,,,,,,,,,,,,,,,,,,,,,,,,,,,,,,,,,,,,,,,,,,,,,,,,,,
,,,,,,,,,,,,,,,,,,,,,,,,,,,,,,,,,,,,,,,,,,,,,,,,,,,,,,,,,,,,,,,,,,,,,,,,,,,,,,,,,,,,,,,,,,,,,,,,,,,,,,,,,,,,,,,,,,,,,,,,,,,,,,,,,,,,,,,,,,,,,,,,,,,
,,,,,,,,,,,,,,,,,,,,,,,,,,,,,,,,,,,,,,,,,,,,,,,,,,,,,,,,,,,,,,,,,,,,,,,,,,,,,,,,,,,,,,,,,,,,,,,,,,,,,,,,,,,,,,,,,,,,,,,,,,,,,,,,,,,,,,,,,,,,,,,,,,,
220,3R,8,nein,,,Pyrop,,"vielleicht vergossen, Block 4","Jarosewich Standard, Smithsonia, USNM 143968",41.46,0.47,23.73,,,,10.68,,18.51,0.28,5.17,,,,,,,,,,,,,,,,,,,,,,,,,,,,,,,,,,,,,,,,,,,,,,,,,,,,,,,,,,,,,,,,,,,,,,,,,,,,,,,,,,,,,,,,,,,,,,,,,,,,,,,,,,,,100.30,,,,,,,,,,,,,,,,,,,
221,3R,9,nein,,,Augit,,,"Jarosewich Standard, Smithsonian, USNM 122142",50.73,0.74,8.73,,,1.08,5.37,,16.65,0.13,15.82,1.27,,,,,,,,,,,,,,,,,,,,,,,,,,,,,,,,,,,,,,,,,,,,,,,,,,,,,,,,,,,,,,,,,,,,,,,,,,,,,,,,,,,,,,,,,,,,,,,,,,,,,,,,,,,100.56,,,,,,,,,,,,,,,,,,,
222,3R,10,nein,,,Diopside,,"vielleicht vergossen, Block 4","Jarosewich Standard, Smithsonian, NMNH 117733",54.87,,0.11,,,,0.24,,18.3,0.04,25.63,0.34,,,,,,,,,,,,,,,,,,,,,,,,,,,,,,,,,,,,,,,,,,,,,,,,,,,,,,,,,,,,,,,,,,,,,,,,,,,,,,,,,,,,,,,,,,,,,,,,,,,,,,,,,,,99.53,,,,,,,,,,,,,,,,,,,
223,3R,11,nein,,,Hypersthen,,,"Jarosewich Standard, Smithsonian, USNM 746",54.09,0.16,1.23,0.75,,,15.22,,26.79,0.49,1.52,,,,,,,,,,,,,,,,,,,,,,,,,,,,,,,,,,,,,,,,,,,,,,,,,,,,,,,,,,,,,,,,,,,,,,,,,,,,,,,,,,,,,,,,,,,,,,,,,,,,,,,,,,,,100.25,,,,,,,,,,,,,,,,,,,
224,3R,12,ja,M3,,Omphacite,,,"Jarosewich Standard, Smithsonian, USNM 110607",55.42,0.37,8.89,,,1.35,3.41,,11.57,0.10,13.75,5.00,0.15,,,,,,,,,,,,,,,,,,,,,,,,,,,,,,,,,,,,,,,,,,,,,,,,,,,,,,,,,,,,,,,,,,,,,,,,,,,,,,,,,,,,,,,,,,,,,,,,,,,,,,,,,,100.01,,,,,,,,,,,,,,,,,,,
225,3R,13,nein,,,Wollastonite,"& 10% CaCO3, Synth.",,"Daniel Röhnert, in House Dr. Arbeit",,,,,,,,,,,,,,,,,,,,,,,,,,,,,,,,,,,,,,,,,,,,,,,,,,,,,,,,,,,,,,,,,,,,,,,,,,,,,,,,,,,,,,,,,,,,,,,,,,,,,,,,,,,,,,,,,,,,,,,,,,,,,,,,,,,,,,,,,,
226,3R,14,nein,,,Hornblende ,,,"Jarosewich Standard, Smithsonian, USNM 143965",40.37,4.72,14.9,,,3.3,7.95,,12.8,0.09,10.3,2.6,2.05,0.94,,,,,,,,,,,,,,,,,,,,,,,,,,,,,,,,,,,,,,,,,,,,,,,,,,,,,,,,,,,,,,,,,,,,,,,,,,,,,,,,,,,,,,,,,,,,,,,,,,,,,,,,,100.02,,,,,,,,,,,,,,,,,,,
227,3R,15,nein,,,Microcline,,,"Jarosewich Standard, Smithsonian, USNM 143966",64.24,0.01,18.3,,,,0.04,,0.03,0.04,0.02,1.3,15.14,,,,,,,,,,,,,,,,,,,,,,,,,,,,,,,,,,,,,,,,,,,,,,,,,,,,,,,,,,,,,,,,,,,,,,,,,,,,,,,,,,,,,,,,,,,,,,,,,,,,,,,,,,99.12,,,,,,,,,,,,,,,,,,,
228,3R,16,nein,,,Anorthoklas,Kakanui,"vielleicht vergossen, Block 4","Jarosewich Standard, Smithsonian, USNM 133868",66.44,,20.12,,,,0.2,,,,0.87,9.31,2.35,,,,,,,,,,,,,,,,,,,,,,,,,,,,,,,,,,,,,,,,,,,,,,,,,,,,,,,,,,,,,,,,,,,,,,,,,,,,,,,,,,,,,,,,,,,,,,,,,,,,,,,,,,99.29,,,,,,,,,,,,,,,,,,,
229,3R,17,nein,,,Anorthite,,,"Jarosewich Standard, Smithsonian, USNM 137041",44.00,0.03,36.03,,,,0.62,,,,19.09,0.53,0.03,,,,,,,,,,,,,,,,,,,,,,,,,,,,,,,,,,,,,,,,,,,,,,,,,,,,,,,,,,,,,,,,,,,,,,,,,,,,,,,,,,,,,,,,,,,,,,,,,,,,,,,,,,100.33,,,,,,,,,,,,,,,,,,,
,,,,,,,,,,,,,,,,,,,,,,,,,,,,,,,,,,,,,,,,,,,,,,,,,,,,,,,,,,,,,,,,,,,,,,,,,,,,,,,,,,,,,,,,,,,,,,,,,,,,,,,,,,,,,,,,,,,,,,,,,,,,,,,,,,,,,,,,,,,,,,,,,,,
,,,,,,,,,,,,,,,,,,,,,,,,,,,,,,,,,,,,,,,,,,,,,,,,,,,,,,,,,,,,,,,,,,,,,,,,,,,,,,,,,,,,,,,,,,,,,,,,,,,,,,,,,,,,,,,,,,,,,,,,,,,,,,,,,,,,,,,,,,,,,,,,,,,
232,3R,20,nein,,,Calcite,,,"Jarosewich Standard, Smithsonian, USNM 136321",,,,,,,,,,,56.10,,,,,,44.01,,,,,,,,,,,,,,,,,,,,,,,,,,,,,,,,,,,,,,,,,,,,,,,,,,,,,,,,,,,,,,,,,,,,,,,,,,,,,,,,,,,,,,,,,,,,,,,,,,,,,,100.11,,,,,,,,,,,,,,,,,,,
233,3R,21,nein,,,Dolomite,,,"Jarosewich Standard, Smithsonian, USNM 10057",,,,,,,,,22.04,,30.56,,,,,,46.93,,,,,,,,,,,,,,,,,,,,,,,,,,,,,,,,,,,,,,,,,,,,,,,,,,,,,,,,,,,,,,,,,,,,,,,,,,,,,,,,,,,,,,,,,,,,,,,,,,,,,,99.53,,,,,,,,,,,,,,,,,,,
,,,,,,,,,,,,,,,,,,,,,,,,,,,,,,,,,,,,,,,,,,,,,,,,,,,,,,,,,,,,,,,,,,,,,,,,,,,,,,,,,,,,,,,,,,,,,,,,,,,,,,,,,,,,,,,,,,,,,,,,,,,,,,,,,,,,,,,,,,,,,,,,,,,
235,3R,23,nein,,,Strontianit,,,"Jarosewich Standard, Smithsonian, USNM R-10065",,,,,,,1.90,,,,,,,,,,30.23,,,,,,,,,67.67,,,,,,,,,,,,,,,,,,,,,,,,,,,,,,,,,,,,,,,,,,,,,,,,,,,,,,,,,,,,,,,,,,,,,,,,,,,,,,,,,,,,,,,,,,,,,99.80,,,,,,,,,,,,,,,,,,,
236,3R,24,nein,,,Olivin,SC/KA bzw. SC1,"vielleicht vergossen, Block 4",Köhler and Brey 1990 ,40.42,,,,,,9.58,0.32,48.99,,,,,,,,,,,,,,,,,,,,,,,,,,,,,,,,,,,,,,,,,,,,,,,,,,,,,,,,,,,,,,,,,,,,,,,,,,,,,,,,,,,,,,,,,,,,,,,,,,,,,,,,,,,,,,99.31,,,,,,,,,,,,,,,,,,,
237,3R,25,nein,,,Gahnite,,,"Jarosewich Standard, Smithsonian, USNM 111312/444",,,55.32,,,,1.97,,,0.38,,,,,,,,,,,,,42.50,,,,,,,,,,,,,,,,,,,,,,,,,,,,,,,,,,,,,,,,,,,,,,,,,,,,,,,,,,,,,,,,,,,,,,,,,,,,,,,,,,,,,,,,,,,,,,,,100.17,,,,,,,,,,,,,,,,,,,
238,3R,26,ja,D2,,Olivin,San Carlos,,"Jarosewich Standard, Smithsonian, USNM 111312/444",40.81,,,,,,9.55,,49.42,0.14,,,,,,,,,,,,,,,,,,,,,,,,,,,,,,,,,,,,,,,,,,,,,,,,,,,,,,,,,,,,,,,,,,,,,,,,,,,,,,,,,,,,,,,,,,,,,,,,,,,,,,,,,,,,,100.29,,,,,,,,,,,,,,,,,,,
239,3R,27,nein,,,Spinel,SP C1,"vielleicht vergossen, Block 4",Klaus Blum (Dr. Arbeit),5.01,4.95,34.73,9.27,,,10.89,,14.58,2.45,2.47,2.39,,,,,,,,,4.9,2.4,2.7,,,,,,,,,,,,,,,,,,,,,,,,,,,,,,,,,,,,,,,,,,,,,,,,,,,,,,,,,,,,,,,,,,,,,,,,,,,,,,,,,,,,,,,,,,,,,,,,96.74,,,,,,,,,,,,,,,,,,,
,,,,,,,,,,,,,,,,,,,,,,,,,,,,,,,,,,,,,,,,,,,,,,,,,,,,,,,,,,,,,,,,,,,,,,,,,,,,,,,,,,,,,,,,,,,,,,,,,,,,,,,,,,,,,,,,,,,,,,,,,,,,,,,,,,,,,,,,,,,,,,,,,,,
241,3R,29,nein,,Pb,,,RFA Standard ,in house STD,,,,,,,,,,,,,,,,,,,,,,,,,,,,,,,,,,,,,,,,,,,,,,,,,,,,,,,,,,,,,,,,,,,,,,,,,,,,,,,,,,,,,,,,,,,,,,,,,,,,,,,,,,,,,,,,100.00,,,,,,,100.0,,,,,,,,,,,,,,,,,,,
242,3R,30,nein,,Mo,,,TEM- Aperturblende,,,,,,,,,,,,,,,,,,,,,,,,,,,,,,,,,,,,,,,,,,,,,,,,,,,,,,,,,,,,,,,,,,,,,,,,,,,,,,,,,,,,,,,,,,,,,,,,100.00,,,,,,,,,,,,,,,,,,,,,,,,100.00,,,,,,,,,,,,,,,,,,,
243,3R,31,nein,,,Andradit ,Synth.,,"Thomas Fehr, kein Paper",,,,,,,,,,,,,,,,,,,,,,,,,,,,,,,,,,,,,,,,,,,,,,,,,,,,,,,,,,,,,,,,,,,,,,,,,,,,,,,,,,,,,,,,,,,,,,,,,,,,,,,,,,,,,,,,,,,,,,,,,,,,,,,,,,,,,,,,,,
244,3R,32,nein,,,Almandine,"FRA1, Les Collobrieres",Flank Method,A. Woodland,36.29,0.02,20.17,,,,41.95,,0.58,0.05,0.94,,,,,,,,,,,,,,,,,,,,,,,,,,,,,,,,,,,,,,,,,,,,,,,,,,,,,,,,,,,,,,,,,,,,,,,,,,,,,,,,,,,,,,,,,,,,,,,,,,,,,,,,,,,,100.00,,,,,,,,,,,,,,,,,,,
245,3R,33,ja,Y1,,Augit,,Flank Method,"Von Theo Ntaflos, kein Paper",,,,,,,,,,,,,,,,,,,,,,,,,,,,,,,,,,,,,,,,,,,,,,,,,,,,,,,,,,,,,,,,,,,,,,,,,,,,,,,,,,,,,,,,,,,,,,,,,,,,,,,,,,,,,,,,,,,,,,,,,,,,,,,,,,,,,,,,,,
246,3R,34,nein,,,Zirkon,91500,"Nancy, vergossen, Block 3",Wiedenbeck et al. 1995,32.27,,,,,,,,,,,,,,,,,0.05,,,,,,,,,0.29,62.87,,,,,,,,,,,,,,,,,,,,,,0.659,,,,,,,,,,,,,,,,,,,,,,,,,,,,,,,,,,,,,,,,,,,,,,,,,,,,,,,,,,,,,,,,,,,,,96.13,,,,,,,,,,,,,,,,,,,
247,3R,35,ja,Z10,CaSiO3,Wollastonite,,,"P&H Developments (Tim Hopkins), STDB 8",50.96,0.01,,,,0.22,,,0.01,0.63,47.48,0.01,,,,,,,,,,,,,,,,,,,,,,,,,,,,,,,,,,,,,,,,,,,,,,,,,,,,,,,,,,,,,,,,,,,,,,,,,,,,,,,,,,,,,,,,,,,,,,,,,,,,,,,,,,,99.32,,,,,,,,,,,,,,,,,,,
248,3R,36,ja,E3,,Glass,5% Th in glass,,"P&H Developments (Tim Hopkins), STDB 9",58.29,,13.98,,,,,,,,22.05,,,,,,,,,,,,,,,,,,,,,,,,,,,,,,,,,,,,,,,,,5.9,,,,,,,,,,,,,,,,,,,,,,,,,,,,,,,,,,,,,,,,,,,,,,,,,,,,,,,,,,,,,,,,,,,100.22,,,,,,,,,,,,,,,,,,,
249,3R,37,ja,D3,,Glass,5% U in glass,,"P&H Developments (Tim Hopkins), STDB 10",58.88,,14.02,,,,,,,,22.48,,,,,,,,,,,,,,,,,,,,,,,,,,,,,,,,,,,,,,,,,,,4.54,,,,,,,,,,,,,,,,,,,,,,,,,,,,,,,,,,,,,,,,,,,,,,,,,,,,,,,,,,,,,,,,,99.92,,,,,,,,,,,,,,,,,,,
250,3R,38,nein,,Cr2O3,,,vergossen in Block 4,"P&H Developments (Tim Hopkins), STDB 3",,,,100.00,,,,,,,,,,,,,,,,,,,,,,,,,,,,,,,,,,,,,,,,,,,,,,,,,,,,,,,,,,,,,,,,,,,,,,,,,,,,,,,,,,,,,,,,,,,,,,,,,,,,,,,,,,,,,,,,,,,100.00,,,,,,,,,,,,,,,,,,,
251,3R,39,nein,,PbS,,,,"P&H Developments (Tim Hopkins), STDB 11",,,,,,,,,,,,,,,,,,,,,,,,,,,,,,,,,,,,,,,,,,,,,,,,,,,,,,,,,,,,,,,,,,,13.40,,,,,,,,,,,,,,,,,,,,,,,,,,,,,,,,,,,,,,,,,,,,,86.60,,,,,,,100.00,,,,,,,,,,,,,,,,,,,
252,3R,40,nein,,HgS,Zinnober,"Idra no, 1924 ",Min.-Sammlung ,in House STD,,,,,,,,,,,,,,,,,,,,,,,,,,,,,,,,,,,,,,,,,,,,,,,,,,,,,,,,,,,,,,,,,,,13.78,,,,,,,,,,,,,,,,,,,,,,,,,,,,,,,,,,,,,,,,,,86.22,,,,,,,,,,100.00,,,,,,,,,,,,,,,,,,,
253,3R,41,ja,C3,,Glass,BCR-2G glass,,USGS Basaltglas,93.92,1.3005,,0.0017,,,,,2.098,0.1463,,2.363,,,,,,,,,,,,,,,,,,,,,,,,,,,,,,,,,,,,,,,,,,,,,,,,,,,,,,,,,,,,,0.0153,,,,,,,,,,,,,,,,,,,,,,,,,,,,,,0.0321,,,,,,,,,,,0.0641,0.0425,,,0.0167,100.0002,,,,,,,,,,,,,,,,,,,
254,3R,42,ja, B3,,Glass,BHVO-2G 3.,,USGS Basaltglas,91.96,1.561,,0.0285,,,,,4.2682,0.1345,,1.7672,,,,,,,,,,,,,,,,,,,,,,,,,,,,,,,,,,,,,,,,,,,,,,,,,,0.0112,,,,,,,,,,0.0142,0.0107,,,,,,,,,,,,,,,,,,,,,,,,,,,,,,0.0382,,,,,,,,,,,0.0128,0.0329,,,0.16,99.9994,,,,,,,,,,,,,,,,,,,
255,3R,43,ja,C4,,,NKT-1G745,,USGS,,,,,,,,,,,,,,,,,,,,,,,,,,,,,,,,,,,,,,,,,,,,,,,,,,,,,,,,,,,,,,,,,,,,,,,,,,,,,,,,,,,,,,,,,,,,,,,,,,,,,,,,,,,,,,,,,,,,,,,,,,,,,,,,,,,,,,,,,,
256,3R,44,nein,,,Glass,USGS GP-3,,USGS,,,,,,,,,,,,,,,,,,,,,,,,,,,,,,,,,,,,,,,,,,,,,,,,,,,,,,,,,,,,,,,,,,,,,,,,,,,,,,,,,,,,,,,,,,,,,,,,,,,,,,,,,,,,,,,,,,,,,,,,,,,,,,,,,,,,,,,,,,
257,3R,45,nein,,PbCrO4,,,,unbekannt,,,,30.93,,,,,,,,,,,,,,,,,,,,,,,,,,,,,,,,,,,,,,,,,,,,,,,69.07,,,,,,,,,,,,,,,,,,,,,,,,,,,,,,,,,,,,,,,,,,,,,,,,,,,,,,,,,,,,,,,,,,,,100.00,,,,,,,,,,,,,,,,,,,
258,3R,46,nein,,ThO2,,,,unbekannt,,,,,,,,,,,,,,,,,,,,,,,,,,,,,,,,,,,,,,,,,,,,,,,,,,,,100.00,,,,,,,,,,,,,,,,,,,,,,,,,,,,,,,,,,,,,,,,,,,,,,,,,,,,,,,,,,,,,,,,,,,100.00,,,,,,,,,,,,,,,,,,,
259,3R,47,ja,I3,UO2,,,,unbekannt,,,,,,,,,,,,,,,,,,,,,,,,,,,,,,,,,,,,,,,,,,,,,,,,,,,,,100.00,,,,,,,,,,,,,,,,,,,,,,,,,,,,,,,,,,,,,,,,,,,,,,,,,,,,,,,,,,,,,,,,,,100.00,,,,,,,,,,,,,,,,,,,
260,3R,48,ja,J3,,Monazite ,Moacyr,,Armin Zeh,,,,,,,,,,,,,,,,,,,,,,,,,,,,,,,,,,,,,,,,,,,,,,,,,,,,,,,,,,,,,,,,,,,,,,,,,,,,,,,,,,,,,,,,,,,,,,,,,,,,,,,,,,,,,,,,,,,,,,,,,,,,,,,,,,,,,,,,,,
261,3R,49,nein,,,Monazite,Ma1h,,Armin Zeh,,,,,,,,,,,,,,,,,,,,,,,,,,,,,,,,,,,,,,,,,,,,,,,,,,,,,,,,,,,,,,,,,,,,,,,,,,,,,,,,,,,,,,,,,,,,,,,,,,,,,,,,,,,,,,,,,,,,,,,,,,,,,,,,,,,,,,,,,,
262,3R,50,ja,B4,,Glass,NIST 610,,NIST,69.06,,1.92,,,,,,,,11.39,13.76,,,,,,,,,,,,,,,,,,,,,,,,,,,,,,,,,,,,,,,,,,,,,,,,,,,,,,,,,,,,,,,,,,,,,,,,,,,,,,,,,,,,,,,,,,,,,,,,,,,,,,,,,,,96.12,,,,,,,,,,,,,,,,,,,
263,3R,51,ja,S9,,Pyrop,Kakanui,Flank Method,"Jarosewich Standard, Smithsonian, USNM 143968",41.46,0.47,23.73,,,,10.68,,18.51,0.28,5.17,,,,,,,,,,,,,,,,,,,,,,,,,,,,,,,,,,,,,,,,,,,,,,,,,,,,,,,,,,,,,,,,,,,,,,,,,,,,,,,,,,,,,,,,,,,,,,,,,,,,,,,,,,,,100.3,,,,,,,,,,,,,,,,,,,
264,3R,52,ja,D10,Al,Metall,,Probe aus der Physik,,,,,,,,,,,,,,,,,,,,,,,,,,,,,,,,,,,,,,,,,,,,,,,,,,,,,,,,,,,,,,,,,,,,,,,,,,,,,,,,,,,,,,,,,,,100.00,,,,,,,,,,,,,,,,,,,,,,,,,,,,,100.00,,,,,,,,,,,,,,,,,,,
265,3R,53,ja,S10 ,,Almandin,"FRA1, Les Collobrieres",Flank Method,A. Woodland,36.29,0.02,20.17,,,,41.95,,0.58,0.05,0.94,,,,,,,,,,,,,,,,,,,,,,,,,,,,,,,,,,,,,,,,,,,,,,,,,,,,,,,,,,,,,,,,,,,,,,,,,,,,,,,,,,,,,,,,,,,,,,,,,,,,,,,,,,,,100.00,,,,,,,,,,,,,,,,,,,
266,3R,54,ja,T10,,Andradit ,"aus Sibirien, kein Fe2+",Flank Method,in house STD,35.41,,0.55,,,,30.51,,0.13,1.13,32.45,,,,,,,,,,,,,,,,,,,,,,,,,,,,,,,,,,,,,,,,,,,,,,,,,,,,,,,,,,,,,,,,,,,,,,,,,,,,,,,,,,,,,,,,,,,,,,,,,,,,,,,,,,,,100.18,,,,,,,,,,,,,,,,,,,
267,3R,55,nein,,Fe,Metall,,"RFA Standard, Flank Method ",in House STD,,,,,,,,,,,,,,,,,,,,,,,,,,,,,,,,,,,,,,,,,,,,,,,,,,,,,,,,,99.998,,,,,,,,,,,,,,,,,,,,,,,,,,,,,,,,,,,,,,,,,,,,,,,,,,,,,,,,,,,,,,99.998,,,,,,,,,,,,,,,,,,,
268,3R,56,ja,C10,Co,Metall,,,P&H Developments (Tim Hopkins),,,,,,,,,,,,,,,,,,,,,,,,,,,,,,,,,,,,,,,,,,,,,,,,,,,,,,,,,,,,,,,,,,,,,,,100.00,,,,,,,,,,,,,,,,,,,,,,,,,,,,,,,,,,,,,,,,,,,,,,,,100.00,,,,,,,,,,,,,,,,,,,
269,3R,56,nein,,Co,Metall,,,P&H Developments (Tim Hopkins),,,,,,,,,,,,,,,,,,,,,,,,,,,,,,,,,,,,,,,,,,,,,,,,,,,,,,,,,,,,,,,,,,,,,,,100.00,,,,,,,,,,,,,,,,,,,,,,,,,,,,,,,,,,,,,,,,,,,,,,,,100.00,,,,,,,,,,,,,,,,,,,
270,3R,58,ja,A8,,Turmalin,SY309,,"Marschall et al. 2004, Marschall et al. 2006",,,,,,3.98,5.5,,6.17,,10.9,8.14,0.01,,,,,,,,,,,,,,,,,,,,,,,,,,,,,,,,,,,,,,,,,,,,,,,,,,,,,,,,,,,,,,,,,,,,,,,,,,,,,,,,,,,,,,,,,,,,,,,,,,,,,,,,,,100.77,,,,,,,,,,,,,,,,,,,
271,3R,59,ja,C5,,Spinel,KLB8315,,Wood & Virgo 1998,0.04,0.11,58.61,8.97,,,10.34,0.38,20.72,0.09,,,,,,,,,,,,,,,,,,,,,,,,,,,,,,,,,,,,,,,,,,,,,,,,,,,,,,,,,,,,,,,,,,,,,,,,,,,,,,,,,,,,,,,,,,,,,,,,,,,,,,,,,,,,,99.26,,,,,,,,,,,,,,,,,,,
272,3R,60,ja,B5,,Spinel,KLB8316,,Wood & Virgo 1998,0.11,0.54,33.68,32.6,,,14.97,0.28,16.94,0.22,,,,,,,,,,,,,,,,,,,,,,,,,,,,,,,,,,,,,,,,,,,,,,,,,,,,,,,,,,,,,,,,,,,,,,,,,,,,,,,,,,,,,,,,,,,,,,,,,,,,,,,,,,,,,99.34,,,,,,,,,,,,,,,,,,,
273,3R,61,ja,A5,,Spinel,KLB8311,,Wood & Virgo 1998,0.08,0.05,25.85,42.98,,,14.6,0.14,16.00,0.16,,,,,,,,,,,,,,,,,,,,,,,,,,,,,,,,,,,,,,,,,,,,,,,,,,,,,,,,,,,,,,,,,,,,,,,,,,,,,,,,,,,,,,,,,,,,,,,,,,,,,,,,,,,,,99.86,,,,,,,,,,,,,,,,,,,
274,3R,62,ja,C6,,Spinel,KLB8305,,Wood & Virgo 1998,0.04,0.08,57.04,9.80,,,10.75,0.44,21.41,0.10,,,,,,,,,,,,,,,,,,,,,,,,,,,,,,,,,,,,,,,,,,,,,,,,,,,,,,,,,,,,,,,,,,,,,,,,,,,,,,,,,,,,,,,,,,,,,,,,,,,,,,,,,,,,,99.66,,,,,,,,,,,,,,,,,,,
275,3R,63,ja,B6,,Spinel,MBR8309,,Wood & Virgo 1998,0.08,0.14,52.43,13.10,,,11.79,0.30,20.52,0.10,,,,,,,,,,,,,,,,,,,,,,,,,,,,,,,,,,,,,,,,,,,,,,,,,,,,,,,,,,,,,,,,,,,,,,,,,,,,,,,,,,,,,,,,,,,,,,,,,,,,,,,,,,,,,98.46,,,,,,,,,,,,,,,,,,,
276,3R,64,ja,A6,,Spinel,Mo-4334-14,,Wood & Virgo 1998,0.11,0.22,64.36,3.76,,,10.71,0.49,20.39,0.11,,,,,,,,,,,,,,,,,,,,,,,,,,,,,,,,,,,,,,,,,,,,,,,,,,,,,,,,,,,,,,,,,,,,,,,,,,,,,,,,,,,,,,,,,,,,,,,,,,,,,,,,,,,,,100.15,,,,,,,,,,,,,,,,,,,
277,3R,65,ja,S4,Fe,,,"Flank Method, RFA Standard",in house STD,,,,,,,,,,,,,,,,,,,,,,,,,,,,,,,,,,,,,,,,,,,,,,,,,,,,,,,,,99.998,,,,,,,,,,,,,,,,,,,,,,,,,,,,,,,,,,,,,,,,,,,,,,,,,,,,,,,,,,,,,,99.998,,,,,,,,,,,,,,,,,,,
278,3R,66,ja,B10,Pb,Metall,,RFA Standard ,in house STD,,,,,,,,,,,,,,,,,,,,,,,,,,,,,,,,,,,,,,,,,,,,,,,,,,,,,,,,,,,,,,,,,,,,,,,,,,,,,,,,,,,,,,,,,,,,,,,,,,,,,,,,,,,,,,,,99.9999,,,,,,,99.9999,,,,,,,,,,,,,,,,,,,
279,3R,67,ja,A10,Sn,Metall,,RFA Standard ,in house STD,,,,,,,,,,,,,,,,,,,,,,,,,,,,,,,,,,,,,,,,,,,,,,,,,,,,,,,,,,,,,,,,,,,,,,,,,,,,,,,,,,,,,,,,,,,,,,,,99.998,,,,,,,,,,,,,,,,,,,,,,,99.998,,,,,,,,,,,,,,,,,,,
280,3R,68,ja,C7,,Rutile,sy Rt (synthetic),,"Luvizotto et al. 2008, T. Zack et al. 2001",,100.00,,,,,,,,,,,,,,,,,,,,,,,,,,,,,,,,,,,,,,,,,,,,,,,,,,,,,,,,,,,,,,,,,,,,,,,,,,,,,,,,,,,,,,,,,,,,,,,,,,,,,,,,,,,,,,,,,,,,,100.00,,,,,,,,,,,,,,,,,,,
281,3R,69,ja,B7,,Rutile,R10b,"EPMA-Göttingen, ","Luvizotto et al. 2008, T. Zack et al. 2001",,99.1,,,,,,,,,,,,,,,,,,,,,,,,,,,,,,,,,,,,,,,,,,,,,,,,,,,,,,,0.424,,,,,,,,,,,,,,,,,,,,0.0716,,,,0.2864,,,,,,,,,,,,,,,,,,,,,,,,,,,,,,,,,,,,,0.0811,99.9631,,,,,,,,,,,,,,,,,,,
282,3R,70,ja,A7,,Rutile,R13,,Thomas Zack persönliche Auskunft,,,,,,,,,,,,,,,,,,,,,,,,,,,,,,,,,,,,,,,,,,,,,,,,,,,,,,,,,,,,,,,,,,,,,,,,,,,,,,,,,,,,,,,,,,,,,,,,,,,,,,,,,,,,,,,,,,,,,,,,,,,,,,,,,,,,,,,,,,
283,3R,71,ja,C2,,Olivine,SC/KA bzw SC1,,Köhler and Brey 1990 ,40.42,,,,,,9.58,0.32,48.99,,,,,,,,,,,,,,,,,,,,,,,,,,,,,,,,,,,,,,,,,,,,,,,,,,,,,,,,,,,,,,,,,,,,,,,,,,,,,,,,,,,,,,,,,,,,,,,,,,,,,,,,,,,,,,99.31,,,,,,,,,,,,,,,,,,,
284,3R,72,ja,B2,,Olivine,MongOL Sh11-2,,Batanova et al. 2015,40.74,0.006,0.046,0.018,,,10.17,0.359,48.79,0.144,0.096,0.017,,,,,,0.015,,,,0.018,0.007,,,,,,,,,,,,,,,,,,,,,,,,,,,,,,,,,,,,,,,,,,,,,,,,,,,,,,,,,,,,,,,,,,,,,,,,,,,,,,,,,,,,,,,,,,,,,,,,100.493,,,,,,,,,,,,,,,,,,,
285,3R,73,ja,Y3,,Garnet ,BH grt,Flank Method,Jannes (Binck) König Masterarbeit ,41.68,0.61,21.21,2.08,,0.90,7.35,0.03,20.57,0.30,4.5,0.08,,,,,,,,,,,,,,,,,,,,,,,,,,,,,,,,,,,,,,,,,,,,,,,,,,,,,,,,,,,,,,,,,,,,,,,,,,,,,,,,,,,,,,,,,,,,,,,,,,,,,,,,,,,99.27,,,,,,,,,,,,,,,,,,,
286,3R,74,ja,Z3,,Garnet ,GM grt ,Flank Method,Jannes (Binck) König Masterarbeit ,39.19,0.06,22.74,0.04,,0.75,23.82,0.01,9.91,0.65,3.96,0.03,0.02,,,,,0.07,,,,,,,,,,,,,,,,,,,,,,,,,,,,,,,,,,,,,,,,,,,,,,,,,,,,,,,,,,,,,,,,,,,,,,,,,,,,,,,,,,,,,,,,,,,,,,,,,,,,,101.10,,,,,,,,,,,,,,,,,,,
287,3R,75,ja,Q3,,Garnet ,UA5,Flank Method,in house Standards (Stachel/Creighton),41.37,0.71,19.29,4.33,,,8.19,0.01,19.96,0.32,5.22,0.06,0.001,,,,,0.03,,,,,,,,,,,,,,,,,,,,,,,,,,,,,,,,,,,,,,,,,,,,,,,,,,,,,,,,,,,,,,,,,,,,,,,,,,,,,,,,,,,,,,,,,,,,,,,,,,,,,99.5,,,,,,,,,,,,,,,,,,,
288,3R,76,ja,R3,,Garnet ,UA10,Flank Method,in house Standards (Stachel/Creighton),41.5,0.06,20.2,4.92,,,7.72,0.01,19.91,0.4,4.99,0.29,0.001,,,,,0.03,,,,,,,,,,,,,,,,,,,,,,,,,,,,,,,,,,,,,,,,,,,,,,,,,,,,,,,,,,,,,,,,,,,,,,,,,,,,,,,,,,,,,,,,,,,,,,,,,,,,,99.78,,,,,,,,,,,,,,,,,,,
289,3R,77,ja,S3,,Garnet ,UA17,Flank Method,in house Standards (Stachel/Creighton),41.1,0.02,18.93,6.7,,,7.88,0.01,19.99,0.48,4.18,0.2,0.001,,,,,0.01,,,,,,,,,,,,,,,,,,,,,,,,,,,,,,,,,,,,,,,,,,,,,,,,,,,,,,,,,,,,,,,,,,,,,,,,,,,,,,,,,,,,,,,,,,,,,,,,,,,,,99.5,,,,,,,,,,,,,,,,,,,
290,3R,78,ja,T3,,Garnet ,Damknolle,Flank Method,Rankenburg et al. 2004,39.73,0.36,22.56,0.01,,0.77,18.65,,10.73,0.55,7.31,0.06,,,,,,,,,,,,,,,,,,,,,,,,,,,,,,,,,,,,,,,,,,,,,,,,,,,,,,,,,,,,,,,,,,,,,,,,,,,,,,,,,,,,,,,,,,,,,,,,,,,,,,,,,,,100.25,,,,,,,,,,,,,,,,,,,
291,3R,79,ja,T1,,Garnet ,UA13,Flank Method,in house Standards (Stachel/Creighton),,,,,,,,,,,,,,,,,,,,,,,,,,,,,,,,,,,,,,,,,,,,,,,,,,,,,,,,,,,,,,,,,,,,,,,,,,,,,,,,,,,,,,,,,,,,,,,,,,,,,,,,,,,,,,,,,,,,,,,,,,,,,,,,,,,,,,,,,,
292,3R,80,ja,R10,,Garnet ,Alm_O,Flank Method,"McGuire, Smithsonian, NMNH 112140",22.61,4.69,18.9,7.02,,7.82,22.11,,7.36,4.02,3.57,2.42,,,,,,,,,,,,,,,,,,,,,,,,,,,,,,,,,,,,,,,,,,,,,,,,,,,,,,,,,,,,,,,,,,,,,,,,,,,,,,,,,,,,,,,,,,,,,,,,,,,,,,,,,,,100.52,,,,,,,,,,,,,,,,,,,
293,3R,81,ja,X2,,Garnet ,HE_1,Flank Method,Darby Dyar et al. 2012,39.34,0.07,22.48,0.21,,21.4,,,11.29,0.46,5.25,0.01,,,,,,,,,,,,,,,,,,,,,,,,,,,,,,,,,,,,,,,,,,,,,,,,,,,,,,,,,,,,,,,,,,,,,,,,,,,,,,,,,,,,,,,,,,,,,,,,,,,,,,,,,,,100.61,,,,,,,,,,,,,,,,,,,
294,3R,82,ja,Y2,,Garnet ,AND1,Flank Method,Darby Dyar,35.41,,0.55,,,30.51,,,0.13,1.13,32.45,,,,,,,,,,,,,,,,,,,,,,,,,,,,,,,,,,,,,,,,,,,,,,,,,,,,,,,,,,,,,,,,,,,,,,,,,,,,,,,,,,,,,,,,,,,,,,,,,,,,,,,,,,,,100.21,,,,,,,,,,,,,,,,,,,
295,3R,83,ja,Z2,,Garnet ,grt Diavik,Flank Method,Greg Yaxley pers. com. ,,,,,,,,,,,,,,,,,,,,,,,,,,,,,,,,,,,,,,,,,,,,,,,,,,,,,,,,,,,,,,,,,,,,,,,,,,,,,,,,,,,,,,,,,,,,,,,,,,,,,,,,,,,,,,,,,,,,,,,,,,,,,,,,,,,,,,,,,,
296,3R,84,ja,A9,Mo,,Mo-Blende TEM; halbiert und gefaltet,metall,in house STD,,,,,,,,,,,,,,,,,,,,,,,,,,,,,,,,,,,,,,,,,,,,,,,,,,,,,,,,,,,,,,,,,,,,,,,,,,,,,,,,,,,,,,,,,,,,,,,100.00,,,,,,,,,,,,,,,,,,,,,,,,100.00,,,,,,,,,,,,,,,,,,,
297,3R,85,nein,,,Sidert,,,"Jarosewich Standard, Smithsonian, USNM R-2460",,,,,,,59.08,,,2.95,,,,,,,37.88,,,,,,,,,,,,,,,,,,,,,,,,,,,,,,,,,,,,,,,,,,,,,,,,,,,,,,,,,,,,,,,,,,,,,,,,,,,,,,,,,,,,,,,,,,,,,,,,,,,,,,99.91,,,,,,,,,,,,,,,,,,,
298,3R,86,ja,B8,LaF3,,,stöchiometrisch berechnet,Geohysical Lab (receive 2018),,,,,,,,,,,,,,,,,,,,,,,,,,,,,,,,,,,,,,,,,,,,,,,,,,,,,,,,,,,,,,,,,29.09,,,,,,,,,,,,,,,,,,,,,,,,,,,,,,,,,,,,,,,,,,,,,70.9,,,,,,,,,99.99,,,,,,,,,,,,,,,,,,,
299,3R,87,ja,U3,,Garnet ,Mir1,Flank Method,Rankenburg et al. 2004,41.72,0.4,23.65,0.01,,,11.06,,17.54,0.35,5.52,0.03,,,,,,,,,,,,,,,,,,,,,,,,,,,,,,,,,,,,,,,,,,,,,,,,,,,,,,,,,,,,,,,,,,,,,,,,,,,,,,,,,,,,,,,,,,,,,,,,,,,,,,,,,,,100.30,,,,,,,,,,,,,,,,,,,
300,3R,88,ja,T2,,Garnet ,Mir13,Flank Method,Rankenburg et al. 2004,40.73,0.47,23.3,,,0.87,12.88,,15.74,0.38,6.02,0.03,,,,,,,,,,,,,,,,,,,,,,,,,,,,,,,,,,,,,,,,,,,,,,,,,,,,,,,,,,,,,,,,,,,,,,,,,,,,,,,,,,,,,,,,,,,,,,,,,,,,,,,,,,,100.45,,,,,,,,,,,,,,,,,,,
301,3R,89,ja,U2,,Garnet ,Mir2,Flank Method,Rankenburg et al. 2004,41.23,0.4,23.39,,,0.1,12.76,0.01,16.28,0.37,5.76,0.03,,,,,,,,,,,,,,,,,,,,,,,,,,,,,,,,,,,,,,,,,,,,,,,,,,,,,,,,,,,,,,,,,,,,,,,,,,,,,,,,,,,,,,,,,,,,,,,,,,,,,,,,,,,100.34,,,,,,,,,,,,,,,,,,,
302,3R,90,ja,V2,,Garnet ,Mir23,Flank Method,Rankenburg et al. 2004,41.19,0.42,23.63,0.01,,0.64,10.05,0.01,18.12,0.34,5.38,0.03,,,,,,,,,,,,,,,,,,,,,,,,,,,,,,,,,,,,,,,,,,,,,,,,,,,,,,,,,,,,,,,,,,,,,,,,,,,,,,,,,,,,,,,,,,,,,,,,,,,,,,,,,,,99.84,,,,,,,,,,,,,,,,,,,
303,3R,91,ja,W2,,Garnet ,KerGB,Flank Method,Rankenburg et al. 2004,41.65,0.38,23.64,0.1,,0.13,10.04,0.01,18.57,0.32,5.15,0.03,,,,,,,,,,,,,,,,,,,,,,,,,,,,,,,,,,,,,,,,,,,,,,,,,,,,,,,,,,,,,,,,,,,,,,,,,,,,,,,,,,,,,,,,,,,,,,,,,,,,,,,,,,,100.05,,,,,,,,,,,,,,,,,,,
304,3R,92,ja,L3,,Diopside,,,"Jarosewich Standard, Smithsonian, NMNH 117733",54.87,,0.11,,,,0.24,,18.3,0.04,25.63,0.34,,,,,,,,,,,,,,,,,,,,,,,,,,,,,,,,,,,,,,,,,,,,,,,,,,,,,,,,,,,,,,,,,,,,,,,,,,,,,,,,,,,,,,,,,,,,,,,,,,,,,,,,,,,99.53,,,,,,,,,,,,,,,,,,,
305,3R,93,nein,,Cr2O3,,,,"P&H Developments (Tim Hopkins), STDB 3",,,,100.00,,,,,,,,,,,,,,,,,,,,,,,,,,,,,,,,,,,,,,,,,,,,,,,,,,,,,,,,,,,,,,,,,,,,,,,,,,,,,,,,,,,,,,,,,,,,,,,,,,,,,,,,,,,,,,,,,,,100.00,,,,,,,,,,,,,,,,,,,
306,3R,94,ja,Z4,,Skiagit,"N-125, Novosibirsk",Flank Method,"in house Standard, Alex Doroshev",,,,,,,,,,,,,,,,,,,,,,,,,,,,,,,,,,,,,,,,,,,,,,,,,,,,,,,,,,,,,,,,,,,,,,,,,,,,,,,,,,,,,,,,,,,,,,,,,,,,,,,,,,,,,,,,,,,,,,,,,,,,,,,,,,,,,,,,,,
307,3R,95,ja,D4,,Pyrope,Glass,stöchiometrisch berechnet,Geohysical Lab (receive 2018),44.71,,25.29,,,,,,30.000,,,,,,,,,,,,,,,,,,,,,,,,,,,,,,,,,,,,,,,,,,,,,,,,,,,,,,,,,,,,,,,,,,,,,,,,,,,,,,,,,,,,,,,,,,,,,,,,,,,,,,,,,,,,,,100.00,,,,,,,,,,,,,,,,,,,
308,3R,96,ja,K3,SrTiO3,,,,"P&H Developments (Tim Hopkins), STDB 6",,43.53,,,,,,,,,,,,,,,,,,,,,,,,56.47,,,,,,,,,,,,,,,,,,,,,,,,,,,,,,,,,,,,,,,,,,,,,,,,,,,,,,,,,,,,,,,,,,,,,,,,,,,,,,,,,,,,,,,,,,,,,100.00,,,,,,,,,,,,,,,,,,,
309,3R,97,ja,K4,ZnO,,,,"P&H Developments (Tim Hopkins), STDB 7",,,,,,,,,,,,,,,,,,,,,,,99.9,,,,,,,,,,,,,,,,,,,,,,,,,,,,,,,,,,,,,,,,,,,,,,,,,,,,,,,,,,,,,,,,,,,,,,,,,,,,,,,,,,,,,,,,,,,,,,,,99.90,,,,,,,,,,,,,,,,,,,
310,3R,98,ja,J2,NiO,,,,"P&H Developments (Tim Hopkins), STDB 5",,,,,,,,99.999,,,,,,,,,,,,,,,,,,,,,,,,,,,,,,,,,,,,,,,,,,,,,,,,,,,,,,,,,,,,,,,,,,,,,,,,,,,,,,,,,,,,,,,,,,,,,,,,,,,,,,,,,,,,,,,99.999,,,,,,,,,,,,,,,,,,,
311,3R,99,ja,K10,MnTiO3,,,,"P&H Developments (Tim Hopkins), STDB 4",,52.00,,,,,,,,47.04,,,,,,,,,,,,,,,,,,,,,,,,,,,,,,,,,,,,,,,,,,,,,,,,,,,,,,,,,,,,,,,,,,,,,,,,,,,,,,,,,,,,,,,,,,,,,,,,,,,,,,,,,,,,,99.04,,,,,,,,,,,,,,,,,,,
312,3R,100,ja,C9,Au,Metall,,,Chris Bendall-Probe (Dr. Arbeit); Zusammensetzung unbekannt,,,,,,,,,,,,,,,,,,,,,,,,,,,,,,,,,,,,,,,,,,,,,,,,,,,,,,,,,,,,,,,,,,,,,,,,,,,,,,,,,,,,,,,,,,,,,,,,,,,,,,,,,,,,,,,,,,,,,,,,,,,,,,,,,,,,,,,,,,
313,3R,101,ja,A4,,Spinel,C1,,Klaus Blum (Dr. Arbeit),5.01,4.95,34.73,9.27,,,10.89,,14.58,2.45,2.47,2.39,,,,,,,,,4.9,2.4,2.7,,,,,,,,,,,,,,,,,,,,,,,,,,,,,,,,,,,,,,,,,,,,,,,,,,,,,,,,,,,,,,,,,,,,,,,,,,,,,,,,,,,,,,,,,,,,,,,,96.74,,,,,,,,,,,,,,,,,,,
314,3R,102,ja,K9,,Anorthoklas,Kakanui,,"Jarosewich Standard, Smithsonian, NMNH 133868",66.44,,20.12,,,,0.2,,,,0.87,9.31,2.35,,,,,,,,,,,,,,,,,,,,,,,,,,,,,,,,,,,,,,,,,,,,,,,,,,,,,,,,,,,,,,,,,,,,,,,,,,,,,,,,,,,,,,,,,,,,,,,,,,,,,,,,,,99.29,,,,,,,,,,,,,,,,,,,
315,3R,103,ja,L10,,Albite,,,"P&H Developments (Tim Hopkins), STDB 12",44.656,,28.382,,,,,,,,6.178,14.638,6.188,,,,,,,,,,,,,,,,,,,,,,,,,,,,,,,,,,,,,,,,,,,,,,,,,,,,,,,,,,,,,,,,,,,,,,,,,,,,,,,,,,,,,,,,,,,,,,,,,,,,,,,,,,100.042,,,,,,,,,,,,,,,,,,,
316,3R,104,ja,D1,SiO2,,inverser Opal; mit Pt-besputtert; mit Leuchtstoff Y.85Eu.151VO4,,in house STD,97.99,,,,,,,,,,,,,,,,,,,,1,,,,,,0.85,,,,,,,,,,,,,,0.151,,,,,,,,,,,,,,,,,,,,,,,,,,,,,,,,,,,,,,,,,,,,,,,,,,,,,,,,,,,,,,,,,,,,,,,,,,,,,,100.00,,,,,,,,,,,,,,,,,,,
317,3R,105,ja,C8,,,LiF Spektrometerkristall,stöchiometrisch berechnet,in house STD,,,,,,,,,,,,,,,,,,,,,,,,,,,,,,,,,,,,,,,,,,,,,,,,,,,,,,,,,,,,,,,,,73.17,26.83,,,,,,,,,,,,,,,,,,,,,,,,,,,,,,,,,,,,,,,,,,,,,,,,,,,,,100.00,,,,,,,,,,,,,,,,,,,
318,3R,106,nein,,,,,,,,,,,,,,,,,,,,,,,,,,,,,,,,,,,,,,,,,,,,,,,,,,,,,,,,,,,,,,,,,,,,,,,,,,,,,,,,,,,,,,,,,,,,,,,,,,,,,,,,,,,,,,,,,,,,,,,,,,,,,,,,,,,,,,,,,,,,,,,,
319,3R,107,nein,,,,,,,,,,,,,,,,,,,,,,,,,,,,,,,,,,,,,,,,,,,,,,,,,,,,,,,,,,,,,,,,,,,,,,,,,,,,,,,,,,,,,,,,,,,,,,,,,,,,,,,,,,,,,,,,,,,,,,,,,,,,,,,,,,,,,,,,,,,,,,,,
320,3R,108,nein,,,,,,,,,,,,,,,,,,,,,,,,,,,,,,,,,,,,,,,,,,,,,,,,,,,,,,,,,,,,,,,,,,,,,,,,,,,,,,,,,,,,,,,,,,,,,,,,,,,,,,,,,,,,,,,,,,,,,,,,,,,,,,,,,,,,,,,,,,,,,,,,
321,3R,109,nein,,,,,,,,,,,,,,,,,,,,,,,,,,,,,,,,,,,,,,,,,,,,,,,,,,,,,,,,,,,,,,,,,,,,,,,,,,,,,,,,,,,,,,,,,,,,,,,,,,,,,,,,,,,,,,,,,,,,,,,,,,,,,,,,,,,,,,,,,,,,,,,,
322,3R,110,nein,,,,,,,,,,,,,,,,,,,,,,,,,,,,,,,,,,,,,,,,,,,,,,,,,,,,,,,,,,,,,,,,,,,,,,,,,,,,,,,,,,,,,,,,,,,,,,,,,,,,,,,,,,,,,,,,,,,,,,,,,,,,,,,,,,,,,,,,,,,,,,,,
323,3R,111,nein,,,,,,,,,,,,,,,,,,,,,,,,,,,,,,,,,,,,,,,,,,,,,,,,,,,,,,,,,,,,,,,,,,,,,,,,,,,,,,,,,,,,,,,,,,,,,,,,,,,,,,,,,,,,,,,,,,,,,,,,,,,,,,,,,,,,,,,,,,,,,,,,
324,3R,112,nein,,,,,,,,,,,,,,,,,,,,,,,,,,,,,,,,,,,,,,,,,,,,,,,,,,,,,,,,,,,,,,,,,,,,,,,,,,,,,,,,,,,,,,,,,,,,,,,,,,,,,,,,,,,,,,,,,,,,,,,,,,,,,,,,,,,,,,,,,,,,,,,,
325,3R,113,nein,,,,,,,,,,,,,,,,,,,,,,,,,,,,,,,,,,,,,,,,,,,,,,,,,,,,,,,,,,,,,,,,,,,,,,,,,,,,,,,,,,,,,,,,,,,,,,,,,,,,,,,,,,,,,,,,,,,,,,,,,,,,,,,,,,,,,,,,,,,,,,,,
326,3R,114,nein,,,,,,,,,,,,,,,,,,,,,,,,,,,,,,,,,,,,,,,,,,,,,,,,,,,,,,,,,,,,,,,,,,,,,,,,,,,,,,,,,,,,,,,,,,,,,,,,,,,,,,,,,,,,,,,,,,,,,,,,,,,,,,,,,,,,,,,,,,,,,,,,
327,3R,115,nein,,,,,,,,,,,,,,,,,,,,,,,,,,,,,,,,,,,,,,,,,,,,,,,,,,,,,,,,,,,,,,,,,,,,,,,,,,,,,,,,,,,,,,,,,,,,,,,,,,,,,,,,,,,,,,,,,,,,,,,,,,,,,,,,,,,,,,,,,,,,,,,,
328,3R,116,nein,,,,,,,,,,,,,,,,,,,,,,,,,,,,,,,,,,,,,,,,,,,,,,,,,,,,,,,,,,,,,,,,,,,,,,,,,,,,,,,,,,,,,,,,,,,,,,,,,,,,,,,,,,,,,,,,,,,,,,,,,,,,,,,,,,,,,,,,,,,,,,,,
329,3R,117,nein,,,,,,,,,,,,,,,,,,,,,,,,,,,,,,,,,,,,,,,,,,,,,,,,,,,,,,,,,,,,,,,,,,,,,,,,,,,,,,,,,,,,,,,,,,,,,,,,,,,,,,,,,,,,,,,,,,,,,,,,,,,,,,,,,,,,,,,,,,,,,,,,
330,3R,118,nein,,,,,,,,,,,,,,,,,,,,,,,,,,,,,,,,,,,,,,,,,,,,,,,,,,,,,,,,,,,,,,,,,,,,,,,,,,,,,,,,,,,,,,,,,,,,,,,,,,,,,,,,,,,,,,,,,,,,,,,,,,,,,,,,,,,,,,,,,,,,,,,,
331,3R,NN,ja,B1,C,Brilliant,in Cu,,,,,,,,,,,,,,,,,,,,,,,,,,,,,,,,,,,,,,,,,,,,,,,,,,,,,,,,,,,,,,,,,,,,,,,,,,,,,,,,,,,,,,,,,,,,,,,,,,,,,,,,,,,,,,,,,,,,,,,,,,,,,,,,,,,,,,,,,,,,
332,3R,NN,ja,C1,,FC,C-Rohr mit Bohrung,,,,,,,,,,,,,,,,,,,,,,,,,,,,,,,,,,,,,,,,,,,,,,,,,,,,,,,,,,,,,,,,,,,,,,,,,,,,,,,,,,,,,,,,,,,,,,,,,,,,,,,,,,,,,,,,,,,,,,,,,,,,,,,,,,,,,,,,,,,,
333,STD_Fe,,nein,,,,Pulver,,Physik ,,,,,,,,,,,,,,,,,,,,,,,,,,,,,,,,,,,,,,,,,,,,,,,,,,,,,,,,,99.95,0.002,,,,,,,,,,,,,,,,,,,,,,,,,,,,,,,,,,,,,,,,,,,,,,,,,,,,,,,,,,,,,99.952,,,,,,,,,,,,,,,,,,,
334,STDmet1,,nein,,Al,,"unbedamoft, Erbsloeh",,Firma Erbsloeh,,,,,,,,,,,,,,,,,,,,,,,,,,,,,,,,,,,,,,,,,,,,,,,,,,,,,,,,,,,,,,,,,,,,,,,,,,,,,,,,,,,,,,,,,,100.00,,,,,,,,,,,,,,,,,,,,,,,,,,,,,100.00,,,,,,,,,,,,,,,,,,,
335,STDmet1,,nein,,AgRM1,,,,AG_Standards,,,,,,,,,,,,,,,,,,,,,,,,,,,,,,,,,,,,,,,,,,,,,,,,,,,,,,,,,,,,,,,,,,,,,,,,0.00302,0.00269,,,,,,,,,,,,,99.96,,,,,,,,,,0.00492,0.00045,,,,,,,,,,,,,,,0.00375,0.00073,,,,,,99.97556,,,,,,,,,,,,,,,,,,,
336,STDmet1,,nein,,AgRM2,,,,AG_Standards,,,,,,,,,,,,,,,,,,,,,,,,,,,,,,,,,,,,,,,,,,,,,,,,,,,,,,,,,,,,,,,,,,,,,,,,0.01105,0.00052,,,,,,,,,,,,,99.94,,,,,,,,,,0.00045,0.00236,,,,,,,,,,,,,,,0.00056,0.00408,,,,,,99.95902,,,,,,,,,,,,,,,,,,,
337,STDmet1,,nein,,AuNA2,,,,Kovacs et al. 2009 ,,,,,,,,,,,,,,,,,,,,,,,,,,,,,,,,,,,,,,,,,,,,,,,,,,,,,,,,,0.0989,,,,,0.1102,0.000396,0.00625,,,,,,,0.0114,0.1062,0.0111,,0.0104,,0.00275,0.119,,,,,,,,5.4,,0.0106,0.0103,,,,,,,0.1114,0.0111,,0.1096,,,,,,0.0106,93.84,,,,,,0.0108,0.011,,,,,,100.001996,,,,,,,,,,,,,,,,,,,
338,STDmet1,,nein,,Ru,,,,Moritz Jansen (Bergbaumuseum),,,,,,,,,,,,,,,,,,,,,,,,,,,,,,,,,,,,,,,,,,,,,,,,,,,,,,,,,,,,,,,,,,,,,,,,,,,,,,,,,,,,,,,100.00,,,,,,,,,,,,,,,,,,,,,,,,,,,,,,,,100.00,,,,,,,,,,,,,,,,,,,
339,3R_vergossen,1,nein,,Fe,,,"RFA Standard, vergossen  ",in house STD,,,,,,,,,,,,,,,,,,,,,,,,,,,,,,,,,,,,,,,,,,,,,,,,,,,,,,,,,99.998,,,,,,,,,,,,,,,,,,,,,,,,,,,,,,,,,,,,,,,,,,,,,,,,,,,,,,,,,,,,,,99.998,,,,,,,,,,,,,,,,,,,
340,3R_vergossen,2,nein,,"FexO x=0,949",,"Wu-20, Synth. ","RFA Standard, vergossen  ",Höfer et al. 2000,,,,,,5.10,94.90,,,,,,,,,,,,,,,,,,,,,,,,,,,,,,,,,,,,,,,,,,,,,,,,,,,,,,,,,,,,,,,,,,,,,,,,,,,,,,,,,,,,,,,,,,,,,,,,,,,,,,,,,,,,,,,,100.00,,,,,,,,,,,,,,,,,,,
341,3R_vergossen,3,nein,,Fe3O4,,,"RFA Standard, vergossen  ","Jarosewich Standard, Smithsonian, USNM 114887",,,,,,67.5,30.2,,,,,,,,,,,,,,,,,,,,,,,,,,,,,,,,,,,,,,,,,,,,,,,,,,,,,,,,,,,,,,,,,,,,,,,,,,,,,,,,,,,,,,,,,,,,,,,,,,,,,,,,,,,,,,,,98.16,,,,,,,,,,,,,,,,,,,
342,3R_vergossen,5,nein,,,Almandine,,"RFA Standard, vergossen  ","McGuire, Smithsonian, USNM 112140",42.24,,12.37,,,,7.69,,31.71,,7.59,,,,,,,,,,,,,,,,,,,,,,,,,,,,,,,,,,,,,,,,,,,,,,,,,,,,,,,,,,,,,,,,,,,,,,,,,,,,,,,,,,,,,,,,,,,,,,,,,,,,,,,,,,,,101.60,,,,,,,,,,,,,,,,,,,
343,3R_vergossen,6,nein,,,Almandine,"A-5, Synth.","RFA Standard, vergossen  ","Geiger et al. 1987, Geiger and Rossman 1994, Geiger and Feenstra 1997",44.71,,25.29,,,,,,29.99,,,,,,,,,,,,,,,,,,,,,,,,,,,,,,,,,,,,,,,,,,,,,,,,,,,,,,,,,,,,,,,,,,,,,,,,,,,,,,,,,,,,,,,,,,,,,,,,,,,,,,,,,,,,,,100.00,,,,,,,,,,,,,,,,,,,
344,3R_vergossen,7,nein,,,Skiagit,"N-125, Synth.","RFA Standard, vergossen  ","in house Standard, Alex Doroshev",,,,,,,,,,,,,,,,,,,,,,,,,,,,,,,,,,,,,,,,,,,,,,,,,,,,,,,,,,,,,,,,,,,,,,,,,,,,,,,,,,,,,,,,,,,,,,,,,,,,,,,,,,,,,,,,,,,,,,,,,,,,,,,,,,,,,,,,,,
345,3R_vergossen,18,nein,,,Apatite,,"RFA Standard, vergossen  ","Jarosewich Standard, Smithsonian, USNM 104021",0.34,,0.07,,,0.06,,,0.01,0.01,54.02,0.23,0.01,0.01,,,,40.78,,,,,,,,,,,,,,,,,,,,,,,,,,,,,,,,,,,,,,,,,,,,,,,,,,,,,,,,,,,,,,,,,,,,,,,,,,,,,,,,,,,,,,,,,,,,,,,,,,,,,99.94,,,,,,,,,,,,,,,,,,,
346,3R_vergossen,19,nein,,,Scapolite,,"RFA Standard, vergossen  ","Jarosewich Standard, Smithsonian, USNM R-6600",49.78,,25.05,,,,0.17,,,,13.58,5.2,0.94,0.21,,,,,,,,,,,,,,,,,,,,,,,,,,,,,,,,,,,,,,,,,,,,,,,,,,,,,,,,,,,,,,,,,,,,,,,,,,,,,,,,,,,,,,,,,,,,,,,,,,,,,,,,,99.86,,,,,,,,,,,,,,,,,,,
347,3R_vergossen,22,nein,,,Siderit,,"RFA Standard, vergossen  ","Jarosewich Standard, Smithsonian, USNM R-2460",,,,,,,59.08,,,2.95,,,,,,,37.88,,,,,,,,,,,,,,,,,,,,,,,,,,,,,,,,,,,,,,,,,,,,,,,,,,,,,,,,,,,,,,,,,,,,,,,,,,,,,,,,,,,,,,,,,,,,,,,,,,,,,,99.91,,,,,,,,,,,,,,,,,,,
348,3R_vergossen,28,nein,,Sn,,,"RFA Standard, vergossen  ",in house STD,,,,,,,,,,,,,,,,,,,,,,,,,,,,,,,,,,,,,,,,,,,,,,,,,,,,,,,,,,,,,,,,,,,,,,,,,,,,,,,,,,,,,,,,,,,,,,,,99.998,,,,,,,,,,,,,,,,,,,,,,,99.998,,,,,,,,,,,,,,,,,,,
,AGA,,,,,,,AGA1,Ag_Standards_AGA,,,,,,,,,,,,,,,,,,,,,,,,,,,,,,,,,,,,,,,,,,,,,,,,,,,,,,,,,0.039,,,,,,,,,,,,,,,19.95,0.211,,,,,,,,,,,,,77.58,,,,,,,,,,0.29,0.05,,,,,,,,,1.48,,,,,,0.207,0.194,,,,,,100.001,,,,,,,,,,,,,,,,,,,
,AGA,,,,,,,AGA2,Ag_Standards_AGA,,,,,,,,,,,,,,,,,,,,,,,,,,,,,,,,,,,,,,,,,,,,,,,,,,,,,,,,,0.027,,,,,,,,,,,,,,,10.00,0.502,,,,,,,,,,,,,87.13,,,,,,,,,,0.52,0.19,,,,,,,,,0.5,,,,,,1.02,0.113,,,,,,100.002,,,,,,,,,,,,,,,,,,,
,AGA,,,,,,,AGA3,Ag_Standards_AGA,,,,,,,,,,,,,,,,,,,,,,,,,,,,,,,,,,,,,,,,,,,,,,,,,,,,,,,,,0.02,,,,,,,,,,,,,,,4.91,0.816,,,,,,,,,,,,,90.22,,,,,,,,,,0.921,0.459,,,,,,,,,0.26,,,,,,1.89,0.5,,,,,,99.996,,,,,,,,,,,,,,,,,,,
